Repository: onealshu/CO2R_COR_Cu

File: Huang_CO2R/raw_data_2.txt
#V_RHE  FE_tot  Methane Ethylene    CO  Hydrogen    Formate Ethanol Acetate
-0.30   100.0   0.0     0.0     0.0008  0.0     0.0     0.0     0.0     
-0.4    95.43   0.0     0.0     0.0014  0.0891  0.0     0.0     0.0     
-0.5    94.38   0.0     0.0     0.0095  0.1583  0.0     0.0     0.0     
-0.6    94.69   0.0     0.0     0.0187  0.2899  0.0     0.0     0.0     
-0.7    102.19  0.0     0.013   0.0379  0.4367  0.0338  0.0     0.0     
-0.85   98.07   0.0189  0.1536  0.0476  0.6488  0.0882  0.0     0.0     
-0.9    95.68   0.0332  0.262   0.0376  0.863   0.1138  0.0119  0.0079  
-0.95   97.97   0.1473  0.6733  0.0597  1.4344  0.128   0.1075  0.0065  
-1.0    96.69   0.7518  1.298   0.0619  1.5249  0.1764  0.278   0.0335  
-1.05   95.73   1.472   1.0566  0.046   1.8956  0.1701  0.1581  0.0258  
-1.1    99.91   2.8121  0.6319  0.01    5.5295  0.1235  0.1627  0.0066  
-1.15   98.44   3.3704  0.1244  0.0042  8.1605  0.1483  0.0     0.0     
-1.2    103.52  2.2768  0.046   0.0033  8.0807  0.0505  0.0     0.0     
-1.25   96.06   3.1561  0.021   0.0034  12.5045 0.0539  0.0     0.0

File: Huang_CO2R/raw_data_3.txt
#V_RHE  FE_tot  Methane Ethylene    CO  Hydrogen    Formate Ethanol Acetate
-0.60   96.69   0.0     0.0     0.0009  0.2663  0.0     0.0     0.0     
-0.65   97.12   0.0     0.0     0.0016  0.5514  0.0255  0.0     0.0     
-0.7    95.48   0.0     0.0     0.0023  0.4351  0.0601  0.0     0.0     
-0.8    97.11   0.0     0.0     0.0178  0.6244  0.1341  0.0     0.0     
-0.9    95.32   0.0031  0.0057  0.1289  0.8089  0.2441  0.0     0.0     
-0.95   96.00   0.0334  0.0448  0.117   0.6971  0.2457  0.0     0.0     
-1.0    100.73  0.4541  0.2696  0.1144  1.3706  0.2891  0.0     0.0     
-1.05   96.23   1.2454  0.7531  0.2022  1.4986  0.2816  0.1264  0.0368  
-1.1    99.6    3.5436  1.3936  0.0494  2.7658  0.2589  0.3478  0.0235  
-1.15   101.6   3.7206  0.2601  0.0121  4.2805  0.2063  0.0476  0.0221  
-1.2    106.72  3.0163  0.0424  0.0139  8.2113  0.1888  0.0     0.0     
-1.25   101.65  3.8987  0.0137  0.0108  13.7195 0.1625  0.0     0.0

File: Huang_CO2R/raw_data_4.txt
#V_RHE  FE_tot  Methane Ethylene    CO  Hydrogen    Formate Ethanol Acetate
-0.50   93.99   0.0     0.0     0.0014  0.1938  0.0     0.0     0.0     
-0.6    100.5   0.0     0.0     0.0129  0.5016  0.0391  0.0     0.0     
-0.7    99.28   0.0     0.0     0.026   0.5404  0.12    0.0     0.0     
-0.75   98.68   0.0     0.0     0.0342  0.6064  0.1812  0.0     0.0     
-0.8    97.23   0.0     0.0043  0.0581  0.7251  0.2727  0.0     0.0     
-0.9    96.31   0.0134  0.0472  0.0867  0.9128  0.3228  0.0     0.0     
-1.0    99.74   0.1563  0.386   0.0595  1.3581  0.2138  0.1357  0.0     
-1.05   96.6    1.1456  1.3149  0.1312  2.1097  0.2312  0.4027  0.0436  
-1.1    96.25   2.9898  2.2936  0.2272  2.6987  0.2304  0.6503  0.0618  
-1.15   99.46   3.1414  0.9206  0.1628  6.9648  0.2236  0.4656  0.0911  
-1.2    99.63   3.9321  0.6562  0.0577  11.3162 0.0923  0.2686  0.0525  
-1.25   94.23   3.9384  0.3063  0.0503  18.3786 0.0     0.0     0.0
